Repository: fuji1o/splav_diploma

# splav_diploma
ПО инженера-технолога

File: patents/patent1/patent.md (part 1 of 2)
# (19) United States (12) Patent Application Publication (1o) Pub. No.: US 2019/0040501 A1 GEHRMANN et al. (43) Pub. Date: Feb. 7, 2019

# (54) NICKEL-COBALT ALLOY

(71) Applicant: VDM Metals International GmbH, Werdoh1 (DE)

(72) Inventors: Budo GEHRMANN, Plettenberg (DE); Jutta KLOEWER, Duesseldorf (DE); Tatiana FEDOROVA, Schwuelper (DE); Joachim ROESLER, Braunscheid (DE)

(73) Assignee: VDM Metals International GmbH, Werdohl (DE)

(21) App1. No.: 16/148,530 (22) Filed: Oct. 1, 2018

# Related U.S. Application Data

(62) Division of application No. 14/762,088, filed on Jul. 20, 2015, fled as application No. PCT/DE2014/ 000053 on Feb. 13, 2014.

# Foreign Application Priority Data

Feb. 14, 2013 (DE) 10 2013 002 483.8

# Publication Classification

(51) Int. Cl. C22C 19/05 (2006.01) C22F1/10 (2006.01) C22F1/08 (2006.01) C22F1/00 (2006.01) B23K 35/30 (2006.01) C22C 30/00 (2006.01)

(52) U.S. Cl. CPC C22C 19/056 (2013.01); C22F 1/10 (2013.01); C22F 1/08 (2013.01); C22C 30/00 (2013.01); B23K 35/3033 (2013.01); C22C 19/055 (2013.01); B23K 35/304 (2013.01); C22F 1/00 (2013.01)

# ABSTRACT

A Niâ€”Co alloy includes 30 to 65 wt $\%$ Ni, ${ > } 0$ to max. 10 wt $\%$ Fe, $^ { > 1 2 }$ to $< 3 5$ wt $\%$ Co, 13 to 23 wt $\%$ Cr, 1 to 6 wt $\%$ Mo, 4 to 6 wt $\%$ $\mathrm { N b } { + } \mathrm { T a }$ , ${ > } 0$ to $< 3$ wt $\%$ Al, ${ > } 0$ to $^ { < 2 }$ wt $\%$ Ti, ${ > } 0$ to max. 0.1 wt $\%$ C, ${ > } 0$ to max. 0.03 wt $\% \mathrm { ~ P ~ } { > } 0$ to max. 0.01 wt $\%$ Mg, ${ > } 0$ to max. 0.02 wt $\%$ B, ${ > } 0$ to max. 0.1 wt $\%$ Zr, which fulfils the following requirements and criteria: a) $9 0 0 ^ { \circ } \mathrm { ~ C . { < } \gamma ^ { \prime } }$ solvus temperature ${ < } 1 0 3 0 ^ { \circ }$ C. with 3 at $\% { < } \mathrm { A l + T i }$ (at $\% ) < 5 . 6$ at $\%$ and 11.5 at $\% { < } \mathrm { C o } { < } 3 5$ at $\%$ ; b) stable microstructure after $5 0 0 \mathrm { h }$ of ageing annealing at $8 0 0 ^ { \circ }$ C. with a ratio $_ \mathrm { A l / T i > 5 }$ (on the basis of the contents in at $\%$ ).

![](images/92b8e3b311489705d2f8f58069495231e2a424c79c21b740507df7b70b4ff763.jpg)  
Fig. 1

![](images/f11f86d3294943a696f4e207d1248c7911f300a200004a7f2cf45ad24ff31158.jpg)  
Fig. 2

![](images/7d5005935b6b99d9cfc1634894071a5ee74840cf2f6f2ddbeadeb2e899b7cd7e.jpg)  
Fig.3

![](images/c25103e2e8f24291c873e5c4ca310af60dc5936a302e80f5f6766bda24385b8c.jpg)  
Fig.4

![](images/e4c94cf758beda16372280e7ebf9498d20e75c107ea49b5e648b111df89f7720.jpg)

![](images/f6911d0b9f77d818215b7cf2ea494a65597486831882e8e3738c0057e986269c.jpg)

![](images/7efe4bb65bf94f4f48a07192e83b56ef5d7e5014ad970c8a2babc81eec37006c.jpg)

![](images/e01d7968dede8385252b399b86bb9cc35310d7648154ea8d0b01de1f770c4b20.jpg)

![](images/0e028fadf0047f2a228f821bf358d84c2e620a52c44fa3079baa8bd0021214b7.jpg)

![](images/c37b22fb0b9d119639585b74db607a292570b9fb6851264eff8801cb67628dae.jpg)

![](images/c214b55dee25b44525d7366b81d14c793e6aa212e313c830357d2a2201e12c9a.jpg)

![](images/c7c1abdc21a9f4d68be27547f61a13a790872fc0b9d0a71707abc8dc1f8846ae.jpg)

![](images/012c84335bb04fd35d1a0b2f1557ba964b163d41e4268a96ffe8f0131fec5d8b.jpg)

![](images/0d8c589f6e09a51e2f28aa9de50700c532722d72bb203faeae10e882c581d03b.jpg)

![](images/f1b265e772f2408da013c21820d7bd94f596ff23957d8bff49a578fd3e5e970a.jpg)

![](images/49e9efe825f19f5484311aab8a2c6fc1fb9808bd6986817159c2ac043a41ee59.jpg)

# NICKEL-COBALT ALLOY

# CROSS REFERENCE TO RELATED APPLICATIONS

[0001] This application is a divisional of and Applicant claims priority under 35 U.S.C. $\ S \ S \ S 2 0$ and 121 of U.S. application Ser. No. 14/762,088 filed on Jul. 20, 2015, which application is a national stage application under 35 U.S.C. $\ S$ 371 of PCT Application No. PCT/DE2014/000053 filed on Feb. 13, 2014, which claims priority under 35 U.S.C. $\ S \ S \ S$ from German Patent Application No. 10 2013 002 483.8 fi led on Feb. 14, 2013, the disclosures of each of which are hereby incorporated by reference. A certified copy of priority German Patent Application No. 10 2013 002 483.8 is contained in parent U.S. application Ser. No. 14/762,088. The International Application under PCT article 21(2) was not published in English.

# BACKGROUND OF THE INVENTION

# 1. Field of the Invention

[0002] The subject matter of the invention relates to a nickel-cobalt alloy.

# 2. Description of the Related Art

[0003] An important metallic material for rotating disks in gas turbines is the nickel-base Alloy 718. The chemical composition of Alloy 718 is listed in Table 1 of the AMS 5662 standard.

[0004] The requirements applicable to the mechanical properties that Alloy 718 must have in accordance with the AMS 5662 standard are listed in Table 2. Furthermore, for use as a rotating disk in an aircraft turbine, an elongation of $< 0 . 2 \%$ is required after a creep test at a temperature of $6 5 0 ^ { \mathrm { o } }$ C. and a load of $5 5 0 ~ \mathrm { M P a }$ after a loading time of $3 5 \ \mathrm { h }$ (or after $1 0 0 \mathrm { h }$ in the case of even more stringent requirements), while high cycle numbers to failure are expected in the low cycle fatigue/LCF test. Depending on test condition, cycle numbers of several 10,000 cycles up to cycles of more than 100,000 are required, as specified on the basis of different disk designs. In accordance with the AMS 5662 standard, the mechanical requirements must be satisfi ed after a threestage annealing processâ€” one hour of solution annealing at an annealing temperature between 940 and $1 0 0 0 ^ { \circ }$ C.+precipitation hardening at $7 2 0 ^ { \circ } ~ \mathrm { C }$ . for $8 \ \mathrm { h } { + } 6 2 0 ^ { \mathrm { o } } \ \mathrm { C }$ . for $^ { 8 \mathrm { ~ h ~ } }$

[0005] Essentially two precipitation phases are responsible for the high strength properties of nickel-base Alloy 718. They are on the one hand the Î³"-phase $\mathrm { N i } _ { 3 } \mathrm { N b }$ and on the other hand the $\gamma ^ { \prime }$ phase $\mathrm { N i } _ { 3 } ( \mathrm { A l } , \mathrm { T i } )$ . A third important precipitation phase is the Î´-phase, which limits Alloy 718 to a maximum temperature of $6 5 0 ^ { \circ } ~ \mathrm { C }$ , since above that temperature the metastable $\gamma "$ -phase is transformed to the stable Î´-phase. As a consequence of this transformation, the material loses its creep-strength properties. In the course of the process of manufacture of Alloy 718 material from the remelted ingot to the semifinished form of a forged billet, however, the Î´-phase plays an important role in achieving a very fine-grained homogeneous grain structure during the forging process. During forging heats in the range of the precipitation temperature of the Î´-phase, small proportions at precipitates of Î´-phase result in grain refinement. This fine grain of the billet microstructure is preserved or becomes even more fine-grained due to hot forming during the manufacture in particular of turbine disks, even though forging in this case takes place at a temperature below the Î´-phase solution temperature. The very fine-grained microstructure is a prerequisite for very high cycle numbers to failure in the LCF test. Since the precipitation temperature of the $\gamma ^ { \dagger }$ -phase of Alloy 718 is very much lower than the Î´-phase solution temperature of approximately $1 0 2 0 ^ { \circ }$ C., Alloy 718 has a broad window of forming temperature, and so forging from ingot to billet or from billet to turbine disk is unproblematic as regards possible surface disruptions due to $\gamma ^ { \prime }$ -phase precipitates, which may occur during forging at very low temperatures. Thus Alloy 718 is very amenable to the hot-forming process. Nevertheless, one disadvantage is the relatively low application temperature of Alloy 718, up to $6 5 0 ^ { \circ } \mathrm { ~ C ~ }$

[0006] Another nickel alloy known as "Waspaloy" is characterized by good microstructural stability at higher temperatures, up to approximately $7 5 0 ^ { \circ } \mathrm { ~ C ~ }$ , and so its application temperature is approximately $1 0 0 \mathrm { K }$ higher than that of Alloy 718. Waspaloy achieves its microstructural stability up to higher temperatures by higher alloying proportions of the elements Al and Ti. Herewith Waspaloy exhibits a high solution temperature of the $\gamma ^ { \dagger }$ -phase, which in turn permits a higher application temperature. The chemical composition of Waspaloy is listed in Table 3 in accordance with the AMS 5704 standard.

[0007] The requirements imposed on the mechanical properties that Waspaloy must achieve in accordance with the AMS 5704 standard are listed in Table 4. Furthermore, for use as a rotating disk in an aircraft turbine, an elongation of $< 0 . 2 \%$ is required after a creep test at a test temperature and a test load after a loading time of $3 5 \mathrm { ~ h ~ }$ (or after $1 0 0 \mathrm { h }$ in the case of even more stringent requirements), while high cycle numbers to failure are expected in the low cycle fatigue/LCF test. In this connection, depending on test condition, cycle numbers of several 10,000 cycles up to cycles of more than 100,000 are required, as specifi ed on the basis of different disk designs. In accordance with the AMS 5704 standard, the mechanical requirements must be satisfied after a threestage annealing processâ€”â€”four hours of solution annealing at an annealing temperature between 996 and $1 0 3 8 ^ { \circ }$ C $^ +$ stabilization annealing at $8 4 5 ^ { \circ } \mathrm { C }$ for $4 \mathrm { { h + } }$ precipitation hardening at $7 6 0 ^ { \circ } ~ \mathrm { C }$ for 16 hours.

[0008] However, the high $\gamma ^ { \prime }$ solution temperature of approximately $1 0 3 5 ^ { \circ } \mathrm { ~ C ~ }$ is also the cause of the poor hot formability of Waspaloy. At a surface temperature of approximately $9 8 0 ^ { \mathrm { o } }$ C., deep discontinuities caused by $\gamma ^ { \dagger }$ -phase precipitates may develop at the surface of the forged pieces during processes of forging from the remelted ingot to billets or from the billet to turbine disks. Thus the window of forming temperature for Waspaloy is relatively small, necessitating several forming heats due to multiple exposures in heating furnaces, in turn resulting in a longer process duration and therefore higher manufacturing costs. Because of the necessarily higher forging temperatures and the absence of a grain-refining Î´-phase, a very fine grain microstructure in the billet forged from Waspaloy is not achievable, in contrast to what can be ilustrated for Alloy 718.

[0009] For aircraft applications, Alloy 718 and Waspaloy are smelted as the primary heat in a VIM furnace then cast as round electrodes in chill molds. After further processing steps, either the electrodes are remelted in the ESR or VAR double-melt smelting process or VAR resmelted ingots are produced in the VIM/ESR/VAR triple-melt process. Before the resmelted ingots can be hot-formed, they are subjected to homogenization annealing. Thereafter the resmelted ingots are forged in several forging heats to billets, which in turn are used as forging stock for the manufacture, for example, of turbine disks.

[0010] U.S. Pat. No. 6,730,264 discloses a nickel-chromium-cobalt alloy of the following composition: 12 to $2 0 \%$ $\mathrm { C r }$ up to $4 \%$ Mo, up to $6 \%$ W, 0.4 to $1 . 4 \%$ Ti, 0.6 to $2 . 6 \%$ A1, 4 to $8 \%$ Nb (Ta), 5 to $12 \%$ Co, up to $14 \%$ Fe, up to $0 . 1 \%$ C, 0.003 to $0 . 0 3 \%$ P, 0.003 to $0 . 0 1 5 \%$ B, the rest nickel.

[0011] DE 69934258 T2 discloses a process for manufacturing an object formed from Waspaloy, which process includes the following steps:

[0012] a) Preparing a batch of a material that consists, in wt $\%$ , of 18 to 21 Cr, 3.5 to 5 Mo, 12 to $1 5 ~ \mathrm { C o }$ ,2.75 to 3.25 Ti, 1.2 to $1 . 6 \mathrm { A l }$ , up to 0.08 Zr, 0.003 to $0 . 0 1 0 \mathrm { B }$ the rest Ni and incidental impurities;

[0013] b) Smelting the batch of the material in a vacuum environment at a pressure of less than $1 0 0 \mu$ ( $1 3 . 3 3 \mathrm { P a } )$ in a ceramic-free smelting system and heating the batch of the material to a limited superheat step within $2 0 0 ^ { \circ }$ F. $9 3 ^ { \circ }$ C.) above the melting point of the alloy;

[0014] c) Pouring the smelted batch of the material into a shot cylinder of a pressure die-casting apparatus in the vacuum environment, so that the molten material fills less than half of the shot cylinder; and

[0015] d) Injecting the molten material under pressure into a reusable mold.

[0016] US 2008/0166258 A1 discloses a heat-resisting nickel-base alloy containing (in wt $\%$ ): ${ \leq } 0 . 1 \%$ C, $\leq 1 . 0 \%$ Si, $\leq 1 . 5 \%$ Mn, $1 3 . 0 { - } 2 5 . 0 \%$ (cid:) $\mathrm { C r }$ (: $1 . 5 { - } 7 . 0 \%$ Mo, $0 . 5 { - } 4 . 0 \%$ Ti, $0 . 1 { - } 3 . 0 \%$ A1, optionally at least one element from the group containing $0 . 1 5 { - } 2 . 5 \%$ W, $0 . 0 0 1 \substack { - 0 . 0 2 \% }$ B, $0 . 0 1 \mathrm { - } 0 . 3 \%$ Zr, $0 . 3 \substack { - 6 . 0 \% }$ Nb, $5 . 0 { - } 1 8 . 0 \%$ Co and $0 . 0 3 { - } 2 . 0 \%$ Cu, the rest nickel and unavoidable impurities.

# SUMMARY OF THE INVENTION

[0017] The invention is based on the object of providing an alloy in which the previously described advantages of the two known alloys, Alloy 718 and Waspaloy, i.e., the good hot formability of Alloy 718 and the microstructural stability of Waspaloy up to higher temperatures of approximately $7 5 0 ^ { \circ } ~ \mathrm { C } .$ , can be combined.

[0018] This object is achieved by an NiCo alloy with 30 to 65 wt $\% \ N \mathrm { i }$ ,

${ > } 0$ to max. $10 \mathrm { \ m t \ \% }$ Fe, ${ > } 1 2$ to $< 3 5$ wt $\%$ Co, 13 to 23 wt $\%$ Cr, 1 to 6 wt $\%$ Mo, 4 to 6 wt $\%$ $\mathrm { N b + T a }$ , ${ > } 0$ to $< 3$ wt $\%$ Al, ${ > } 0$ to $^ { < 2 }$ wt $\%$ Ti, ${ > } 0$ to max. 0.1 wt $\%$ C, ${ > } 0$ to max. 0.03 wt $\% \mathrm { ~ P , > 0 ~ }$ to max. 0.01 wt $\%$ Mg, ${ > } 0$ to max. 0.02 wt $\%$ B, ${ > } 0$ to max. 0.1 wt $\% \ Z _ { \Gamma }$ , if necessary containing as residual elements:

<table><tr><td></td><td>max.0.5 wt % Cu</td></tr><tr><td></td><td>max. 0.015 wt % s</td></tr><tr><td></td><td>max. 1.0 wt % Mn</td></tr><tr><td></td><td>max. 1.0 wt % Si</td></tr><tr><td></td><td>max. 0.01 wt % Ca</td></tr><tr><td></td><td>max. 0.03 wt % N</td></tr><tr><td></td><td>max. 0.02 wt % 0,</td></tr></table>

if necessary also containing:

up to 4 wt $\%$ V

[0019] up to 4 wt $\%$ W, wherein the alloy satisfies the requirements and criteria listed below: a) $9 0 0 ^ { \circ } \mathrm { C } . { \leq } \gamma ^ { \prime }$ -solvus temperature: $\mathsf { s } 1 0 3 0 ^ { \mathrm { o } }$ C. at 3 at $\% { \leq } \mathrm { { A l + T i } }$ (at $\% ) { \leq } 5 . 6$ at $\%$ as well as 11.5 at $\% { \leq } \mathrm { C o } { \leq } 3 5$ at $\%$ ;

b) stable microstructure after $5 0 0 \ \mathrm { h }$ of aging annealing at $8 0 0 ^ { \circ } \mathrm { C }$ . and an Al/Ti ratioâ‰¥5 (on the basis of the contents in at $\%$ ).

[0020] Advantageous improvements of the inventive alloy are specified in the associated dependent claims.

[0021] On the basis of the parameters mentioned in claim 1, the inventive alloy no longer exhibits the disadvantages of Alloy 718, namely the relatively low application temperature, and of Waspaloy, namely the poor hot formability.

[0022] The inventive alloy preferably satisfies the requirement ${ } ^ { \bullet \bullet } 9 4 5 ^ { \circ } \mathrm { C } . \leq \gamma ^ { \prime }$ -solvus temperature $\le 1 0 0 0 ^ { \circ }$ C."

[0023] It is of particular advantage when $\mathrm { C o }$ contents between 11.5 and 35 at $\%$ can be adjusted at a $\Delta \mathrm { T }$ (Î´-Î³) 80 K and $\mathrm { A l } { + } \mathrm { T i } { \le } 4 . 7$ atomic $\%$

[0024] The inventive alloy advantageously has a temperature interval between Î´-solvus and $\gamma ^ { \dagger }$ -solvus temperatures equal to or greater than $1 4 0 ~ \mathrm { K }$ and at the same time a Co content between 15 and 35 at $\%$ .

[0025] According to a further improvement of the invention, the Ti content in the alloy is adjusted to $\mathtt { s 0 . 8 }$ atomic $\%$ and more preferably to a content of ${ \le } 0 . 6 5$ atomic $\%$ .

[0026] Restricting the $( \mathrm { N b + T a } )$ contents to values between 4.7 and $5 . 7 \mathrm { w t \% }$ may also contribute to improving the good hot deformability of Alloy 718 and the microstructural stability of Waspaloy up to higher temperatures of approximately $7 5 0 ^ { \circ } ~ \mathrm { C }$

[0027] The value ranges for a ratio of two element contents are different when expressed in atomic and weight percent. At the structural level, atomic proportions are essential. The contents of the elements essential for the inventive alloy, namely Al, Ti and Co, are presented in atomic $\%$ especially in Table 6a.

[0028] The inventive alloy may also contain the following elements as residual elements:

<table><tr><td>Cu</td><td>max.0.5 wt %</td></tr><tr><td>S</td><td>max.0.015 wt %</td></tr><tr><td>Mn</td><td>max. 1.0 wt %</td></tr><tr><td>Si</td><td>max. 1.0 wt %</td></tr><tr><td>Ca</td><td>max.0.01 wt %</td></tr><tr><td>N</td><td>max.0.03 wt %</td></tr><tr><td>0</td><td>max.0.02 wt %</td></tr></table>

If appropriate for the respective application, the inventive alloy may if necessary also contain the following elements [0029] In the inventive alloy, the elements listed below may be adjusted as follows:

<table><tr><td>V</td><td>up to 4 wt %</td></tr><tr><td>W</td><td>up to 4 wt %</td></tr></table>

<table><tr><td></td><td>0.05 at % â‰¤ Ti â‰¤ 0.5 at %,</td></tr><tr><td></td><td>3.6 at % â‰¤ Al â‰¤ 4.6 at %, 15 at % â‰¤ Co â‰¤ 32 at %.</td></tr></table>

[0030] Depending on area of application of the inventive alloy, it may be appropriate from cost viewpoints to substitute part of the elements Ni and/or Co with the less expensive element Fe.

[0031] The inventive alloy is preferably usable as a component in an aircraft turbine, especially a rotating turbine disk, as well as a component of a stationary turbine.

[0032] The alloy may be produced in the following semifinished forms: strip, sheet, wire, bar.

[0033] The material is creep-resistant at high temperature and, besides the already mentioned applications, can also be used for the following service areas: in engine construction, in exhaust-gas systems, as heat shields, in furnace construction, in boiler construction, in power-plant construction, especially as superheater pipes, as structural parts in gas and oil extraction engineering, in stationary gas and steam turbines and also as a weld filler for all of the said applications.

[0034] The present invention describes a nickel alloy, especially for critical rotating components of an aircraft turbine. The inventive alloy has a high microstructural stability at high temperatures and therefore offers the possibility of application at thermal loads up to $1 0 0 ~ \mathrm { K }$ hotter than for the known nickel-base Alloy 718. Furthermore, the inventive alloy is characterized by better formability than the nickel alloy known as Waspaloy. The alloy of the present invention offers technological properties that permit applications in gas turbines in the form of disks, blades, holders, housings or shafts .

[0035] The present invention describes the chemical composition, the technological properties and the processes for the manufacture of semifinished products made from the material of the inventive nickel-cobalt alloy.

# BRIEF DESCRIPTION OF THE DRAWINGS

[0036] Other objects and features of the invention will become apparent from the following detailed description considered in connection with the accompanying drawings. It is to be understood, however, that the drawings are designed as an illustration only and not as a definition of the limits of the invention.

[0037] In the drawings,

[0038] FIG. 1 shows $\gamma ^ { \dagger }$ -Solvus temperatures of the test alloys versus the sum of the $\mathrm { A l } { + } \mathrm { T } \mathrm { i }$ contents (atomic $\%$ )of the chemical compositions.

[0039] FIG. 2 shows $\gamma ^ { \dagger }$ -Solvus temperatures of the test alloys versus the sum of the $\mathrm { A l } { + } \mathrm { T } \mathrm { i }$ contents (at $\%$ ) of the chemical compositions with the restricted temperature range between $9 4 5 ^ { \circ } \mathrm { ~ C ~ }$ . and $1 0 0 0 ^ { \circ } \mathrm { ~ C ~ }$

[0040] FIG. 3 shows occurrence of the $\boldsymbol { \mathsf { \Pi } } ^ { \mathsf { \Pi } }$ -phase versus the plots of the contents of $\mathrm { C o }$ and Ti of the test alloys.

[0041] FIG. 4 shows the difference between Î´-solvus and $\gamma ^ { \prime }$ -solvus temperature of the test alloys versus the sum of the $\mathrm { A l } { + } \mathrm { T i }$ contents (at $\%$ ). Open squares: $\mathrm { C o } { < } 1 1 . 5$ at $\%$ open diamonds: 11.5 at $\% { \leq } \mathrm { C o } { \leq } 1 8$ at $\%$ , closed diamonds: $\mathrm { C o } { > } 1 8$ at $\%$ .

[0042] FIGS. 5A-5J show exemplary SEM photographs for test alloys L4, V10, V15, V16 and V17 after aging annealing for $5 0 0 \ \mathrm { h }$ at $8 0 0 ^ { \circ }$ C.

[0043] FIG. 6 shows A 780 variants in comparison with Alloy 718 (tension test: $\mathrm { R p } \ 0 . 2$ )d

[0044] FIG. 7 shows A 780 variants in comparison with Alloy 718 (tension test: Rm)

# DETAILED DESCRIPTION OF PREFERRED EMBODIMENTS

[0045] The properties of the inventive alloy are discussed hereinafter:

[0046] Numerous laboratory heats with different chemical compositions were produced by means of a laboratory vacuum arc furnace.

[0047] Each heat was cast into a heavy-duty cylindrical copper chill mold with a diameter of $1 3 ~ \mathrm { \ m m }$ . During smelting, three bars with a length of approximately $8 0 ~ \mathrm { m m }$ were produced. All alloys were homogenized after smelting. The entire process took place in the vacuum furnace and consisted of 2 stages: $1 1 4 0 ^ { \circ } \mathrm { C } . / 6 \mathrm { h } { + } 1 1 7 5 ^ { \circ } \mathrm { C } . / 2 0 \mathrm { h }$ This was followed by quenching in an argon atmosphere. Hot forming for the smelted alloys was carried out using a rotary swaging machine. The bars had a diameter of $1 3 \mathrm { m m }$ at the beginning and were reduced in diameter by four rotary swaging operations of one millimeter each to obtain the final diameter of $9 ~ \mathrm { m m }$ .

[0048] Table 1 discloses the chemical composition of Alloy 718 corresponding to the prior art as specified by the valid AMS 5662 standard, while Table 2 presents the mechanical properties of that alloy.

[0049] Table 3 discloses the chemical composition of Waspaloy corresponding to the prior art as specified by the valid AMS 5662 standard, while Table 4 presents the mechanical properties of that alloy.

[0050] The inventive chemical compositions of the laboratory heats are listed in Table 5. At the bottom, the known alloys A718, A718 Plus and Waspaloy are also included as reference materials. In addition to the reference materials, the test alloys are identified with the letters V and L plus 2 numerals each. The chemical compositions of these test alloys include variations in the contents of the elements Ti, Al, Co and Nb.

[0051] When the contents of the elements Ti, Al and Co as well as the sum of $\mathrm { A l } { + } \mathrm { T } \mathrm { i }$ and the Al/Ti ratio of the contents of the elements are expressed in atomic percent, very good technological properties are obtained in selected ranges for the $\gamma ^ { \dagger }$ -solvus temperature, the difference between Î´-solvus and $\gamma ^ { \dagger }$ -solvus temperatures, the absence of primary delta phase and absence of the $\boldsymbol { \eta }$ -phase, the microstructural stability at $8 0 0 ^ { \circ } \mathrm { C }$ after aging annealing tests for $5 0 0 \mathrm { h }$ and the mechanical hardness HV after a standard heat treatment comprising solution annealing and three-stage precipitationhardening annealing for A718 $9 8 0 ^ { \circ }$ C./1 $\bar { 1 } + 7 2 0 ^ { \circ }$ C./8 $\mathrm { h } { + } 6 2 0 ^ { \circ }$ C./8 h, see the AMS 5662 standard).

[0052] Table 6a lists the contents in atomic percent of the elements Al, Ti and Co as well as the sum of the $\mathrm { A l } { + } \mathrm { T i }$ contents (in atomic percent) and the $\mathrm { { A l / T i } }$ ratios for the test alloys and the 3 reference materials of Table 5.

[0053] Furthermore, Table 6b contains the calculated solvus temperatures of the Î´-phase and of the $\gamma ^ { \dagger }$ -phase as well as the temperature difference $\Delta \mathrm { T }$ $( \delta \mathsf { - } \gamma ^ { \prime } )$ calculated therefrom between the Î´-solvus and $\gamma ^ { \prime }$ -solvus temperatures. Table 6b also indicates the mechanical hardness values $1 0 \mathrm { H V }$ determined for the test alloys (after three-stage precipitationhardening heat treatment of $9 8 0 ^ { \circ } \mathrm { ~ C . / 1 ~ h + 7 2 0 ^ { \circ } \mathrm { ~ C . / 8 ~ h + 6 2 0 ^ { \circ } } }$ $\mathrm { C } . / 8 \mathrm { h }$ in accordance with the AMS 5662 standard for A718). Moreover, Table 6b indicates remarks on the occurrence of the $\boldsymbol { \eta }$ -phase (calculated or observed).

[0054] The criteria for selection of the inventive alloy are explained and exemplary test alloys are indicated in the following descriptions.

[0055] For reasons of strength and microstructural stability, the $\gamma ^ { \prime }$ -solvus temperature of the inventive alloy should be $5 0 ~ \mathrm { K }$ higher than that of alloy A718, which has a $\gamma ^ { \prime }$ solvus temperature of approximately $8 5 0 ^ { \circ } \mathrm { C }$ . On the other hand, the $\gamma ^ { \dagger }$ -solvus temperature of the inventive alloy should be lower than or equal to $1 0 3 0 ^ { \circ } \mathrm { ~ C ~ }$ .This $1 0 3 0 ^ { \circ }$ C. corresponds approximately to the $\gamma ^ { \prime }$ -solvus temperature of Waspaloy. A higher $\gamma ^ { \dagger }$ -solvus temperature would influence the hot formability very negatively since, in the forging process, for example, $\gamma ^ { \prime }$ -precipitates already lead to extensive precipitation hardening of the surface of the forged piece if the surface temperatures of the forged piece are slightly below the $\gamma ^ { \prime }$ -solvus temperature, and this in turn may lead to considerable disruptions of the surface of the forged piece during further forming by forging.

[0056] Thus the requirement $9 0 0 ^ { \circ } \ C . { \leq } \gamma ^ { \prime }$ -solvus $\mathrm { T } { \le } 1 0 3 0 ^ { \circ }$ C. should be satisfied.

[0057] In FIG. 1, the $\gamma ^ { \prime }$ -solvus temperature of the test alloys is plotted against the sum of the $\mathrm { A l } { + } \mathrm { T i }$ contents (at $\%$ )d) of their chemical compositions.

[0058] From FIG. 1 it is evident that the requirement $\mathrm { } ^ { \ast \ast } 9 0 0 ^ { \circ } \mathrm { ~ C . } \leq \gamma ^ { \prime }$ -solvus $\mathrm { T } { \leq } 1 0 3 0 ^ { \circ } \mathrm { ~ C ~ }$ " is satisfied by the restriction 3 at $\scriptstyle \% \leq \mathrm { A l } + \mathrm { T i }$ $( \mathrm { a t } ^ { 0 } / \mathrm { o } ) { \le } 5 . 6$ at $\%$ . The test alloys V12, V13, V14, V15, V16, V17, V20, V21, V22, L04, L07, L09, L15, L16, L17 and L18 are exemplary alloys for this range.

[0059] For even better hot formability, the $\gamma ^ { \prime }$ -solvus temperature of the inventive alloy should be ${ \mathrm { < 1 0 0 0 ^ { \circ } C } } ,$ , and for microstructural stability at even higher temperature it should be ${ > } 9 4 5 ^ { \circ } \mathrm { ~ C ~ }$ . The test alloys V14, V16, V17, V20, V21, V22 L04, L15, L16, L17 and L18 are exemplary alloys for this range. The temperature range bounded between $9 4 5 ^ { \circ } \mathrm { C }$ and $1 0 0 0 ^ { \circ } \mathrm { ~ C ~ }$ . is evident from FIG. 2.

[0060] The Co content of the test alloys infl uences the Î´-solvus and $\gamma ^ { \dagger }$ -solvus temperatures and thus AT $( \delta \mathsf { - } \gamma ^ { \mathsf { \prime } } )$ . The Co content of the inventive alloy is not permitted to be too high, to ensure that no primary Î´-phase develops. This restricts the $\mathrm { C o }$ content to ${ < } 3 5$ at $\%$ . Exemplary alloys in which primary Î´-phase develops are the test alloys L12 and L13, both of which have a Co content of approximately 50 at $\%$

[0061] FIG. 3, in which the occurrence of the $\boldsymbol { \eta }$ phase is marked on the plots of the $\mathrm { C o }$ and $\mathrm { T i }$ contents of the test alloys, shows that the Ti content of the inventive alloy must be limited to $\mathbf { \le 0 . 8 }$ at $\%$ in alloys with $\mathrm { C o }$ contents greater than 16 at $\%$ , in order to prevent the development of a stable $\boldsymbol { \eta }$ -phase. Exemplary alloys with $\mathrm { T i } { \le } 0 . 8$ at $\%$ are the test alloys V12, V13, V14, V15, V16, V17, V21 and V22. Preferred alloys have a Ti content of ${ \le } 0 . 6 5$ at $\%$ . These are the exemplary test alloys V16, V17, V21 and V22.

[0062] During the forging process, minor proportions of Î´-phase are consumed for grain refining of the microstructure. In other words, forging in the last forging heats is carried out starting from a temperature slightly below the Î´-solvus temperature, in order to produce a very fine-grained microstructure of the respective forged piece. On the other hand, in order to make it possible to work with a sufficiently broad window of forging temperatures, the $\gamma ^ { \prime }$ -solvus temperature cannot be permitted to be too high, and it must lie well below the Î´-solvus temperature of the inventive alloys. For the window of forging temperature to be sufficiently broad, it must be ${ \tt \ge } 8 0 ~ \mathrm { K }$ . Therefore the difference $\Delta \mathrm { T }$ (cid:) $( \delta \mathsf { - } \gamma ^ { \prime } )$ between Î´-solvus temperature and $\gamma ^ { \prime }$ -solvus temperature must be ${ \le } 8 0 \mathrm { ~ K ~ }$ .

[0063] From FIG. 4, it can be seen that $\Delta \mathrm { T }$ (Î´-Î³) is $8 0 ~ \mathrm { K }$ when the sum of the $\mathrm { A l } { + } \mathrm { T i }$ contents is $\mathord { \leq } 4 . 7$ at $\%$ and the Co content is ${ \geq } 1 1 . 5$ at $\%$ . Even greater temperature intervals of $\geq 1 4 0 \mathrm { ~ K ~ }$ between Î´-solvus temperature and $\gamma ^ { \dagger }$ -solvus temperature are possible if at the same time the Co content of the alloy is 15 at $\%$

[0064] A further criterion results from the requirement that states that the microstructure of the inventive alloy should be stable at an aging temperature of $8 0 0 ^ { \circ } \mathrm { C }$ . (after $5 0 0 \mathrm { h }$ ). This criterion is satisfied by the inventive alloys that have an $\mathrm { { A l / T i } }$ ratio of ${ \ge } 5 . 0$ . Exemplary alloys for this condition are the test alloys V13, V15, V16, V17, V21 and V22.

[0065] Table 7 lists exemplary test alloys for the requirement of the Al/Ti ratio of the inventive alloy.

[0066] FIGS. 5A-5J show exemplary SEM photographs for the test alloys L4, V10, V15, V16 and V17 after aging annealing for $5 0 0 \ \mathrm { h }$ at $8 0 0 ^ { \circ } ~ \mathrm { C }$ .

TABLE 1   

<table><tr><td colspan="2">Chemical composition of Alloy 718 in accordance with the AMS 5662 standard</td></tr><tr><td>Element</td><td>Weight per cent</td></tr><tr><td>C</td><td>max. 0.08</td></tr><tr><td>Mn</td><td>max. 0.35</td></tr><tr><td>P</td><td>max.0.015</td></tr><tr><td>S</td><td>max.0.015</td></tr><tr><td>Si</td><td>max. 0.35</td></tr><tr><td>Cr</td><td>17-21%</td></tr><tr><td>Ni</td><td>50-55%</td></tr><tr><td>Fe</td><td>Rest</td></tr><tr><td>Mo</td><td>2.8-3.3%</td></tr><tr><td>Nb</td><td>4.75-5.5%</td></tr><tr><td>Ti</td><td>0.65-1.15%</td></tr><tr><td>Al</td><td>0.2-0.8%</td></tr><tr><td>Al + Ti</td><td>0.85-1.95%</td></tr><tr><td>Co</td><td>max.1%</td></tr><tr><td>B</td><td>max.0.006%</td></tr><tr><td>Cu</td><td>max.0.3%</td></tr><tr><td>Pb</td><td>max.0.0005%</td></tr><tr><td>Se</td><td>max.0.0003%</td></tr><tr><td>Bi</td><td>max.0.00003%</td></tr></table>

TABLE2   

<table><tr><td colspan="3">Mechanical properties of Alloy 718 in accordance with the AMS 5662 standard</td></tr><tr><td>Mechanical properties</td><td>Test conditions</td><td>Requirements in accordance with AMS 5662</td></tr><tr><td>Offset yield strength Rp0.2</td><td>20^C.</td><td>â‰¥1034MPa</td></tr><tr><td>Tensile strength Rm</td><td>20Â°C.</td><td>â‰¥1276 MPa</td></tr><tr><td>Elongation A5</td><td>20Â°C.</td><td>â‰¥12%</td></tr><tr><td>Hardness HB</td><td>20Â°C.</td><td>â‰¥331HB</td></tr><tr><td>Offset yield strength Rp0.2</td><td>650Â°C.</td><td>â‰¥862 MPa</td></tr><tr><td>Tensile strength Rm</td><td>650Â°C.</td><td>â‰¥1000MPa</td></tr><tr><td>Elongation A5</td><td>650Â°C.</td><td>â‰¥12%</td></tr><tr><td>Reduction of area at break Z Stress rupture test</td><td>650Â°C.</td><td>â‰¥15%</td></tr><tr><td>Time to break Elongation A5</td><td>650Â°C.</td><td>â‰¥23h</td></tr></table>

TABLE 3   

<table><tr><td colspan="2">Chemical composition of Waspaloy in accordance with the AMS 5704 standard</td></tr><tr><td>Element</td><td>weight per cent</td></tr><tr><td>C</td><td>0.02-0.10%</td></tr><tr><td>Mn</td><td>max.0.1%</td></tr><tr><td>P</td><td>max.0.015%</td></tr><tr><td>S</td><td>max.0.015%</td></tr><tr><td>Si</td><td>max.0.15%</td></tr><tr><td>Cr</td><td>18-21%</td></tr><tr><td>Fe</td><td>max.2%</td></tr><tr><td>Mo</td><td>3.5-5.0%</td></tr><tr><td>Nb</td><td></td></tr><tr><td>Ti</td><td>2.75-3.25%</td></tr><tr><td>Al</td><td>1.2-1.6%</td></tr><tr><td>Co</td><td>12-15%</td></tr><tr><td>Ni</td><td>Rest</td></tr><tr><td>B</td><td>0.003-0.01%</td></tr><tr><td>Cu</td><td>max.0.1%</td></tr><tr><td>Zr</td><td>0.02-0.08%</td></tr><tr><td>Pb</td><td>max.0.0005%</td></tr><tr><td>Bi</td><td>max.0.00003%</td></tr><tr><td>Se</td><td>max.0.0003%</td></tr><tr><td>Ag</td><td>max.0.0005%</td></tr></table>

TABLE 4   
TABLE5   

<table><tr><td colspan="3">Mechanical properties of waspaloy in accordance with the AMS 5704 standard</td></tr><tr><td>Mechanical properties</td><td>Test conditions</td><td>Requirements in accordance with AMS 5662</td></tr><tr><td>Offset yield strength Rp0.2</td><td>20Â°C.</td><td>â‰¥827MPa</td></tr><tr><td>Tensile strength Rm</td><td>20Â°C. 20Â°C.</td><td>â‰¥1207 MPa</td></tr><tr><td>Elongation A5 Hardness HB</td><td></td><td>â‰¥15%</td></tr><tr><td></td><td>20Â°C.</td><td>â‰¥341 HB and â‰¤401 HB</td></tr><tr><td>Offset yield strength Rp0.2</td><td>538Â°C.</td><td>â‰¥724MPa</td></tr><tr><td>Tensile strength Rm</td><td>538Â°C.</td><td>â‰¥1069 MPa</td></tr><tr><td>Elongation A5</td><td>538Â°C.</td><td>â‰¥15%</td></tr><tr><td>Reduction of area at break Z Stress rupture test</td><td>538Â°C.</td><td>â‰¥18%</td></tr><tr><td>Time to break</td><td>732Â°C.</td><td>â‰¥23h</td></tr><tr><td>Elongation A5 Stress rupture test</td><td>Load 552 MPa</td><td>â‰¥5%</td></tr><tr><td>Time to break Elongation A5</td><td>816Â°C. Load 293 MPa</td><td>â‰¥23h â‰¥5%</td></tr></table>

Chemical compositions (in weight percent) of the test alloys (actual analysis). The C content of all alloys is approximately $0 . 0 2 5 ~ \mathrm { w t } ~ \%$ .If necessary, the respective alloy may contain the following elements as residual elements: Cu, S, Mn, Si, Ca, N, O.   
Depending on application, W up to 4 wt $\%$ and/or V up   
to 4 wt $\%$ may also be present in the respective alloy.   
The alloys A71 8Plus and Waspaloy respectively contain 1 wt % W.

<table><tr><td>Alloy</td><td>Ni</td><td>Fe</td><td>Cr</td><td>Mo</td><td>Ti</td><td>Al</td><td>Nb + Ta</td><td>Co</td></tr><tr><td>V05</td><td>Rest</td><td>0.05</td><td>18.17</td><td>2.96</td><td>2.00</td><td>1.96</td><td>5.50</td><td>17.03</td></tr><tr><td>V07</td><td>Rest</td><td>0.06</td><td>18.40</td><td>2.96</td><td>2.01</td><td>1.97</td><td>5.45</td><td>29.95</td></tr><tr><td>V10</td><td>Rest</td><td>0.05</td><td>18.48</td><td>3.03</td><td>1.11</td><td>2.04</td><td>5.38</td><td>17.03</td></tr><tr><td>V11</td><td>Rest</td><td>0.06</td><td>18.50</td><td>3.05</td><td>1.11</td><td>2.03</td><td>5.39</td><td>30.04</td></tr><tr><td>V12</td><td>Rest</td><td>0.05</td><td>18.40</td><td>2.97</td><td>0.50</td><td>1.23</td><td>5.53</td><td>17.04</td></tr></table>

<table><tr><td colspan="10"></td></tr><tr><td>Alloy</td><td>Ni</td><td>Fe</td><td>Cr</td><td>Mo</td><td>Ti</td><td>Al</td><td>Nb + Ta</td><td>Co</td></tr><tr><td>V13</td><td>Rest</td><td>0.04</td><td>18.41</td><td>2.99</td><td>0.49</td><td>1.97</td><td>5.50</td><td>16.98</td></tr><tr><td>V14</td><td>Rest</td><td>0.04</td><td>18.43</td><td>2.99</td><td>0.49</td><td>1.60</td><td>5.52</td><td>17.01</td></tr><tr><td>V15</td><td>Rest</td><td>0.04</td><td>18.50</td><td>2.96</td><td>0.50</td><td>2.33</td><td>5.45</td><td>17.05</td></tr><tr><td>V16</td><td>Rest</td><td>0.05</td><td>18.25</td><td>2.98</td><td>0.17</td><td>1.90</td><td>5.51</td><td>17.25</td></tr><tr><td>V17</td><td>Rest</td><td>0.05</td><td>18.48</td><td>2.96</td><td>0.17</td><td>1.90</td><td>5.40</td><td>24.98</td></tr><tr><td>V20</td><td>Rest</td><td>0.05</td><td>18.70</td><td>2.99</td><td>0.52</td><td>2.04</td><td>5.60</td><td>30.10</td></tr><tr><td>V21</td><td>Rest</td><td>0.04</td><td>18.70</td><td>2.96</td><td>0.20</td><td>2.04</td><td>5.58</td><td>25.06</td></tr><tr><td>V22</td><td>Rest</td><td>0.04</td><td>18.70</td><td>2.96</td><td>0.20</td><td>2.04</td><td>5.40</td><td>30.10</td></tr><tr><td>L03</td><td>Rest</td><td>0.18</td><td>18.20</td><td>2.90</td><td>0.75</td><td>0.63</td><td>5.49</td><td>16.98</td></tr><tr><td>L04</td><td>Rest</td><td>0.04</td><td>18.45</td><td>3.06</td><td>1.09</td><td>1.24</td><td>5.46</td><td>17.05</td></tr><tr><td>L06</td><td>Rest</td><td>0.21</td><td>18.40</td><td>2.91</td><td>0.73</td><td>0.64</td><td>5.49</td><td>30.00</td></tr><tr><td>L07</td><td>Rest</td><td>0.38</td><td>18.32</td><td>2.93</td><td>1.07</td><td>0.92</td><td>5.49</td><td>17.04</td></tr><tr><td>L09</td><td>Rest</td><td>0.46</td><td>18.40</td><td>2.94</td><td>1.46</td><td>1.23</td><td>5.60</td><td>16.90</td></tr><tr><td>L12</td><td>Rest</td><td>0.34</td><td>18.50</td><td>2.90</td><td>0.72</td><td>0.61</td><td>5.36</td><td>49.76</td></tr><tr><td>L13</td><td>Rest</td><td>0.45</td><td>18.32</td><td>2.90</td><td>1.48</td><td>0.69</td><td>5.59</td><td>49.88</td></tr><tr><td>L15</td><td>Rest</td><td>0.03</td><td>18.47</td><td>3.03</td><td>1.09</td><td>1.25</td><td>5.38</td><td>13.99</td></tr><tr><td>L16</td><td>Rest</td><td>0.03</td><td>18.46</td><td>3.02</td><td>1.64</td><td>0.92</td><td>5.40</td><td>12.00</td></tr><tr><td>L17</td><td>Rest</td><td>0.04</td><td>18.42</td><td>3.04</td><td>1.12</td><td>1.23</td><td>5.41</td><td>25.14</td></tr><tr><td>L18</td><td>Rest</td><td>0.05</td><td>18.49</td><td>3.04</td><td>1.11</td><td>1.24</td><td>5.38</td><td>30.01</td></tr><tr><td>A718</td><td>Rest</td><td>17.06</td><td>18.71</td><td>2.93</td><td>0.99</td><td>0.48</td><td>5.32</td><td>0.02</td></tr><tr><td>A718Plus</td><td>Rest</td><td>10.00</td><td>18.00</td><td>2.75</td><td>0.70</td><td>1.45</td><td>5.45</td><td>9.00</td></tr><tr><td>Waspaloy</td><td>Rest</td><td>0.20</td><td>19.5</td><td>4.25</td><td>3.00</td><td>1.30</td><td>0</td><td>13.5</td></tr></table>

TABLE 6a
