Repository: fuji1o/splav_diploma

# splav_diploma
ПО инженера-технолога

File: patents/patent1/patent.md (part 2 of 2)
# (19) United States (12) Patent Application Publication (1o) Pub. No.: US 2019/0040501 A1 GEHRMANN et al. (43) Pub. Date: Feb. 7, 2019
<table><tr><td colspan="6">Element contents in atomic percent or ratios of element contents of the test alloys</td></tr><tr><td>Alloy at %</td><td>Al/Ti</td><td>Al + Ti</td><td>Ti</td><td>Al</td><td>Co</td></tr><tr><td>V05</td><td>1.74</td><td>6.58</td><td>2.40</td><td>4.18</td><td>16.65</td></tr><tr><td>V07</td><td>1.73</td><td>6.62</td><td>2.42</td><td>4.20</td><td>29.27</td></tr><tr><td>V10</td><td>3.28</td><td>5.69</td><td>1.33</td><td>4.36</td><td>16.65</td></tr><tr><td>V11</td><td>3.24</td><td>5.68</td><td>1.34</td><td>4.34</td><td>29.40</td></tr><tr><td>V12</td><td>4.36</td><td>3.27</td><td>0.61</td><td>2.66</td><td>16.85</td></tr><tr><td>V13</td><td>7.15</td><td>4.81</td><td>0.59</td><td>4.22</td><td>16.65</td></tr><tr><td>V14</td><td>5.83</td><td>4.03</td><td>0.59</td><td>3.44</td><td>16.75</td></tr><tr><td>V15</td><td>8.28</td><td>5.57</td><td>0.60</td><td>4.97</td><td>16.64</td></tr><tr><td>V16</td><td>20.35</td><td>4.27</td><td>0.20</td><td>4.07</td><td>16.94</td></tr><tr><td>V17</td><td>20.35</td><td>4.27</td><td>0.20</td><td>4.07</td><td>24.52</td></tr><tr><td>V20</td><td>20.00</td><td>4.64</td><td>0.62</td><td>4.02</td><td>29.58</td></tr><tr><td>V21</td><td>18.10</td><td>4.61</td><td>0.24</td><td>4.37</td><td>24.49</td></tr><tr><td>V22</td><td>18.17</td><td>4.60</td><td>0.24</td><td>4.36</td><td>29.48</td></tr><tr><td>L03</td><td>1.49</td><td>2.29</td><td>0.92</td><td>1.37</td><td>16.94</td></tr><tr><td>L04</td><td>2.02</td><td>3.99</td><td>1.32</td><td>2.67</td><td>16.83</td></tr><tr><td>L06</td><td>1.55</td><td>2.30</td><td>0.90</td><td>1.40</td><td>29.93</td></tr><tr><td>L07</td><td>1.53</td><td>3.31</td><td>1.31</td><td>2.00</td><td>16.96</td></tr><tr><td>L09</td><td>1.49</td><td>4.44</td><td>1.78</td><td>2.66</td><td>16.75</td></tr><tr><td>L12</td><td>1.51</td><td>2.21</td><td>0.88</td><td>1.33</td><td>49.73</td></tr><tr><td>L13</td><td>0.83</td><td>3.33</td><td>1.82</td><td>1.51</td><td>49.83</td></tr><tr><td>L15</td><td>2.04</td><td>4.01</td><td>1.32</td><td>2.69</td><td>13.80</td></tr><tr><td>L16</td><td>0.99</td><td>3.99</td><td>2.00</td><td>1.99</td><td>11.87</td></tr><tr><td>L17</td><td>1.95</td><td>4.01</td><td>1.36</td><td>2.65</td><td>24.83</td></tr><tr><td>L18</td><td>1.98</td><td>4.02</td><td>1.35</td><td>2.67</td><td>29.63</td></tr><tr><td>A718</td><td>0.86</td><td>2.55</td><td>1.37</td><td>1.18</td><td>0.02</td></tr><tr><td>A718Plus</td><td>3.66</td><td>4.43</td><td>0.95</td><td>3.48</td><td>9.00</td></tr><tr><td>Waspaloy</td><td>0.77</td><td>6.3</td><td>3.56</td><td>2.74</td><td>13.5</td></tr><tr><td colspan="6">5662 standard for A718) and remarks on the n-phase for the test alloys. Remarks on the</td></tr><tr><td>Alloy</td><td>Î´-solv. T (Âº C.)</td><td>Î³'-solv. T ( C.)</td><td>Î”T (Î´-Î³) (K)</td><td>10HV</td><td>n-phase Hardness (calculated or observed)</td></tr><tr><td></td><td></td><td>1077</td><td>3</td><td>506</td><td>Large amounts of n-phase</td></tr><tr><td>V07 V10</td><td>1157 1090</td><td>1037</td><td>120</td><td>539</td><td>n-Phase</td></tr><tr><td>V11</td><td>1180</td><td>1050 1037</td><td>40 143</td><td>491 486</td><td>No n-phase n-Phase stable</td></tr><tr><td></td><td></td><td></td><td></td><td></td><td>from 1127Â°C.</td></tr><tr><td>V12</td><td>1097</td><td>917</td><td>180</td><td>415</td><td>No n-phase</td></tr><tr><td>V13</td><td>1087</td><td>1027</td><td>60</td><td>426</td><td>No n-phase</td></tr><tr><td>V14</td><td>1097 1077</td><td>967</td><td>130</td><td>417</td><td>No n-phase</td></tr><tr><td>V15</td><td></td><td>1027</td><td>50</td><td>470</td><td>No n-phase</td></tr><tr><td>V16</td><td>1097</td><td>997</td><td>100</td><td>442</td><td>No n-phase</td></tr><tr><td>V17 V20</td><td>1152 1162</td><td>957</td><td>195</td><td>448</td><td>No n-phase Small amounts</td></tr><tr><td></td><td></td><td>950</td><td>212</td><td>446</td><td>of n-phase; if necessary after</td></tr><tr><td>V21</td><td>1127</td><td></td><td></td><td></td><td>aging at 800Â°C.</td></tr><tr><td>V22</td><td>1177</td><td>952 952</td><td>175 225</td><td>455</td><td>No n-phase No n-phase</td></tr><tr><td>L03</td><td>1117</td><td>887</td><td>230</td><td>396</td><td>n-Phase stable</td></tr><tr><td>L04</td><td>1100</td><td>977</td><td>123</td><td>410</td><td>from 937Â° C. Small amounts of n-phase,</td></tr><tr><td></td><td></td><td></td><td></td><td></td><td>stable from 950Â°C.to 910Â°C. n-Phase stable</td></tr><tr><td>L07</td><td></td><td></td><td>500</td><td>473</td><td>from 1050Â°C. n-Phase stable</td></tr><tr><td></td><td>1100</td><td>900</td><td>200</td><td>442</td><td>from 1050Â°C.</td></tr><tr><td>L09</td><td>1100</td><td>950</td><td>150</td><td>488</td><td>n-Phase more stable than Î´</td></tr><tr><td>L12</td><td>1250</td><td>none</td><td></td><td>530</td><td>n-Phase</td></tr></table>

<table><tr><td colspan="6">temperatures of the Î´- and Î³&#x27;-phases, hardness 10 HV (after precipitation-hardening heat treatment 980Â° C./1 h + 720Â° C./8 h + 620Â° C./8 h in accordance with the AMS 5662 standard for A718) and remarks on the n-phase for the test alloys.</td></tr><tr><td>Î´-solv.</td><td>Î³&#x27;-solv. T (Â°C.) T (Â°C.)</td><td>Î”T (Î´ âˆ’ Î³) (K)</td><td>Hardness 10HV</td><td>n-phase (calculated or observed)</td><td>Remarks on the</td></tr><tr><td>L13</td><td>1240</td><td>none</td><td></td><td>503</td><td>n-Phase primary, Î´-phase primary, Laves</td></tr><tr><td>L15</td><td>1077</td><td>977</td><td>100</td><td>423</td><td>phase n-Phase stable</td></tr><tr><td>L16 L17</td><td>1070 1152</td><td>977 952</td><td>93 200</td><td>450 464</td><td>n-Phase stable n-Phase stable</td></tr><tr><td></td><td></td><td></td><td></td><td></td><td>from 1097Â°C.</td></tr><tr><td>L18</td><td>1157</td><td>977</td><td>180</td><td>452</td><td>n-Phase stable from 1047Â°C.</td></tr><tr><td>A718</td><td>1027</td><td>847</td><td>180</td><td>441</td><td>No n-phase</td></tr><tr><td>A718Plus</td><td>1027</td><td>976</td><td>51</td><td></td><td>n-Phase Nb3Al0.5Nb0.5</td></tr><tr><td>Waspaloy</td><td></td><td>1035</td><td></td><td></td><td>No n-phase, no Y&quot;phase</td></tr></table>

TABLE7   

<table><tr><td colspan="4">Exemplary test alloys for the requirement of the Al/Ti ratios for inventive alloys.</td></tr><tr><td>Alloy</td><td>AV/Ti</td><td>Microstructural stability after 500 h at 800Â°C.</td><td>Notes</td></tr><tr><td>L04</td><td>2.02</td><td>Not satisfied</td><td>Exemplary alloy that does not satisfy the</td></tr><tr><td>V13 V15</td><td>7.15 8.28</td><td>Satisfi ed</td><td>requirement Exemplary alloy that satisfies the requirement, but at a</td></tr><tr><td></td><td></td><td></td><td>relatively high y&#x27;-solvus temperature</td></tr><tr><td>V16 V17</td><td>20.35 20.35</td><td>Satisfi ed Satisfi ed</td><td>Exemplary alloys that satisfy the requirement</td></tr></table>

TABLE8   

<table><tr><td colspan="13">Mechanical test values for A780 in comparison with A718 tested on upsetting-test specimens (solution-annealed + precipitation-hardened)</td><td rowspan="7"></td></tr><tr><td></td><td colspan="4"></td><td colspan="4">Hot tension test at 650Â°C.</td><td colspan="4">Hot tension test at 700Â°C.</td><td colspan="4">Hot tension test at 750Â°C.</td></tr><tr><td></td><td colspan="4"></td><td colspan="4"></td><td colspan="4"></td><td colspan="4"></td></tr><tr><td></td><td>20Â°C. Rp0.2</td><td>20^C. Rm</td><td>20Â° C.</td><td>20Â° C.</td><td>650Â°C. 650Â°C.</td><td>650Â°C.</td><td></td><td>650Â°</td><td>700Â°C. 700Â°C.</td><td></td><td>700Â°C.</td><td>700Â° C.</td><td>750Â°C.750Â°C.</td><td></td><td>750Â° C.</td><td>750Â° C.</td></tr><tr><td></td><td>(MPa)</td><td></td><td>A5</td><td>Z Rp0.2</td><td>Rm</td><td></td><td>A5</td><td>Z</td><td>Rp0.2</td><td></td><td>A5</td><td>Z</td><td>Rp0.2</td><td>Rm</td><td>A5</td><td>Z</td></tr><tr><td>Batch</td><td></td><td>(MPa)</td><td>(%)</td><td>(%)</td><td>(MPa)</td><td>(MPa)</td><td>(%)</td><td>(%)</td><td>(MPa)</td><td>Rm (MPa)</td><td>(%)</td><td>(%)</td><td>(MPa)</td><td>(MPa)</td><td>(%)</td><td>(%)</td></tr><tr><td></td><td></td><td></td><td></td><td></td><td></td><td></td><td></td><td></td><td></td><td></td><td></td><td></td><td></td><td></td><td></td><td></td></tr><tr><td>25</td><td>1179</td><td>1495</td><td>24</td><td>32</td><td>1046</td><td>1388</td><td>12</td><td>15</td><td>1000</td><td>1245</td><td>11</td><td>13</td><td>908</td><td>1075</td><td>15</td><td>13</td></tr><tr><td>26</td><td>1191</td><td>1521</td><td>26</td><td>37</td><td>1015</td><td>1292</td><td>12</td><td>17</td><td>984</td><td>1203</td><td>10</td><td>10</td><td>910</td><td>1057</td><td>6</td><td>8</td></tr><tr><td>27</td><td>1222</td><td>1556</td><td>23</td><td>38</td><td>1055</td><td>1363</td><td>11</td><td>14</td><td>1032</td><td>1255</td><td>8</td><td>9</td><td>943</td><td>1109</td><td>11</td><td>12</td></tr><tr><td>A718</td><td></td><td></td><td>16</td><td></td><td>1031</td><td>1231</td><td>23</td><td></td><td></td><td></td><td></td><td>72</td><td></td><td>865</td><td></td><td></td></tr><tr><td></td><td>1262</td><td>1494</td><td></td><td>29</td><td></td><td></td><td></td><td>59</td><td>958</td><td>1100</td><td>25</td><td></td><td>729</td><td></td><td></td><td>87</td></tr><tr><td></td><td></td><td></td><td></td><td></td><td></td><td></td><td></td><td></td><td></td><td></td><td></td><td></td><td></td><td></td><td>34</td><td></td></tr><tr><td></td><td></td><td></td><td></td><td></td><td></td><td></td><td></td><td></td><td></td><td></td><td></td><td></td><td></td><td></td><td></td><td></td></tr><tr><td></td><td></td><td></td><td></td><td></td><td></td><td></td><td></td><td></td><td></td><td></td><td></td><td></td><td></td><td></td><td></td><td></td></tr><tr><td></td><td></td><td></td><td></td><td></td><td></td><td></td><td></td><td></td><td></td><td></td><td></td><td></td><td></td><td></td><td></td><td></td></tr><tr><td></td><td></td><td></td><td></td><td></td><td></td><td></td><td></td><td></td><td></td><td></td><td></td><td></td><td></td><td></td><td></td><td></td></tr><tr><td></td><td></td><td></td><td></td><td></td><td></td><td></td><td></td><td></td><td></td><td></td><td></td><td></td><td></td><td></td><td></td><td></td></tr><tr><td>(420159)</td><td></td><td></td><td></td><td></td><td></td><td></td><td></td><td></td><td></td><td></td><td></td><td></td><td></td><td></td><td></td><td></td></tr></table>

[0067] By way of further description of the subject matter of the invention, FIGS. 6 and 7 are considered in conjunction with Table 8.

[0068] FIGS. 6 and 7 show diagrams containing data on strength tests at $2 0 ^ { \circ } \mathrm { C }$ , $6 5 0 ^ { \circ } \mathrm { C }$ , $7 0 0 ^ { \circ } \mathrm { C }$ and $7 5 0 ^ { \mathrm { o } } \mathrm { C }$ . on the new alloy (VDM Alloy 780 Premium), in this case batches 25, 26 and 27, in comparison with Alloy 718 (batch 420159) belonging to the prior art. From the diagrams it is evident that A 780, even when subjected to higher test parameters in hot tension tests, achieves higher $\mathrm { R p } \ 0 . 2$ strength values (measured on upsetting-test specimens in the precipitationhardened condition) than A 718.

[0069] Furthermore, it was observed that, in the creep and stress rupture test at $7 0 0 ^ { \circ } \mathrm { C }$ , A 780 also achieves the desired mechanical properties of creep elongation much smaller than $0 . 2 \%$ as well as much longer times to failure of ${ > } 2 3$ h in the stress rupture testunder otherwise identical test conditions where these properties are achieved by A 718 only at test temperatures up to $6 5 0 ^ { \circ } ~ \mathrm { C }$ .

[0070] Table 8 shows the batches 25 to 27 indicated in FIGS. 6 and 7 in comparison with A 718. Here it is evident that especially the tensile strength Rm of A 780 batches 25 to 27 achieves higher values than A 718 at higher temperatures( $7 0 0 ^ { \circ } \mathrm { ~ C ~ }$ . and $7 5 0 ^ { \circ } \mathrm { ~ C } .$ ) in the hot tension tests.

What is claimed is:

1. A component of an aircraft turbine comprising an $\mathrm { N i \mathrm { \mathop { - C o } } }$ alloy with 30 to $6 5 \mathrm { \textrm { w t } \% }$ Ni, ${ > } 0$ to max. 10 wt $\%$ Fe, ${ > } 1 2$ to $< 3 5$ wt $\%$ Co, 13 to $2 3 \mathrm { w t } \% \mathrm { C r } , $ 1 to 6 wt $\%$ Mo, 4 to 6 wt $\%$ $\mathrm { N b } { + } \mathrm { T a }$ , ${ > } 0$ to $< 3$ wt $\%$ Al, ${ > } 0$ to $< 2$ wt $\%$ Ti, ${ > } 0$ to max. 0.1 wt $\%$ C, ${ > } 0$ to max. 0.03 wt $\% \mathrm { ~ P , > 0 ~ }$ to max. 0.01 wt $\%$ Mg, ${ } > 0$ to max. 0.02 wt $\%$ B, ${ > } 0$ to max. 0.1 wt $\%$ Zr, 0 to 0.5 wt $\%$ Cu, 0 to 0.015 wt $\%$ S, 0 to 1.0 wt $\%$ Mn, 0 to 1.0 wt $\%$ Si, 0 to 0.01 wt $\%$ Ca, 0 to 0.03 wt $\% \mathrm { ~ N ~ }$ ,d 0 to $0 . 0 2 \mathrm { w t } \% 0 ,$ 0 to $4 \mathrm { w t } \% \mathrm { V } ,$ and 0 to 4 wt $\%$ W, wherein the alloy satisfies the requirements and criteria listed below:

a) $9 0 0 ^ { \circ } \mathrm { C } . { \leq } \gamma ^ { \prime }$ -solvus temperature ${ \leq } 1 0 3 0 ^ { \circ } \mathrm { C }$ at3 at $\% { \leq } \mathrm { A l } +$ Ti (at $\% ) { \leq } 5 . 6$ at $\%$ as well as 11.5 at $\% { \leq } \mathrm { C o } { \leq } 3 5$ at $\%$ ; b) stable microstructure after $5 0 0 \mathrm { h }$ of aging annealing at $8 0 0 ^ { \circ } \mathrm { ~ C ~ }$ . and an Al/Ti ratioâ‰¥5 (on the basis of the contents in at $\%$ ).

2. The component according to claim 1, wherein the alloy satisfies the requirement $9 4 5 ^ { \circ }$ (cid:) ${ \mathrm { C } } . { \leq } { \gamma } ^ { \dagger }$ -solvus temperatures $1 0 0 0 ^ { \circ } \mathrm { ~ C ~ } _ { \cdot } ^ { \cdot }$

3. The component according to claim 1, wherein the alloy has $\Delta \mathrm { T }$ (Î´-Î³) $8 0 \mathrm { ~ K ~ }$ and $\mathrm { A l } { + } \mathrm { T i } { \le } 4 . 7$ at $\%$ as well as $\mathrm { C o }$ contents ${ \geq } 1 1 . 5$ at $\%$ and ${ \tt s } 3 5 $ at $\%$

4. The component according to claim 1, wherein the alloy has a temperature interval between Î´-solvus and $\gamma ^ { \dagger }$ -solvus temperatures equal to or greater than $1 4 0 \mathrm { K }$ and a $\mathrm { C o }$ content $\mathord { \geq } 1 5$ at $\%$ and ${ \tt s } 3 5 $ at $\%$

5. The component according to claim 1, wherein the alloy has a $\mathrm { T i }$ content of $\mathtt { \le 0 . 8 }$ at $\%$

6. The component according to claim 1, wherein the alloy has a Ti content of ${ \le } 0 . 6 5$ at $\%$

7. The component according to claim 1, wherein the alloy has a content of $4 . 7 { \le } \mathrm { N b + } \mathrm { T a } { \le } 5 . 7$ wt $\%$ .

8. The component according to claim 1, wherein the alloy has contents of Ti, Al and $\mathrm { C o }$ in accordance with the following limit values:

0.05 at $\% { \leq } \mathrm { T i } { \leq } 0 . 5$ at $\%$ ,

3.6 at $\% { \leq } \mathrm { A l } { \leq } 4 . 6$ at $\%$

15 at $\% { \leq } \mathrm { C o } { \leq } 3 2$ at $\%$ .

9. The component according to claim 1, wherein the component comprises a rotating turbine disk.

10. The component according to claim 1, wherein the component comprises a stationary turbine component.

11. An Niâ€”Co alloy with 30 to 65 wt $\%$ Ni, ${ > } 0$ to max. 10 wt $\%$ Fe, ${ \tt > } 1 2$ to ${ < } 3 5$ wt $\%$ Co, 13 to 23 wt $\%$ Cr, 1 to 6 wt $\%$ Mo, 4 to 6 wt $\%$ $\mathrm { N b } { + } \mathrm { T a }$ , ${ > } 0$ to $< 3$ wt $\%$ Al, ${ > } 0$ to $^ { < 2 }$ wt $\%$ Ti, ${ > } 0$ to max. 0.1 wt $\%$ C, ${ > } 0$ to max. 0.03 wt $\%$ P, ${ > } 0$ to max. 0.01 wt $\%$ Mg, ${ > } 0$ to max. 0.02 wt $\%$ B, ${ > } 0$ to max.0.1 wt $\%$ Zr, 0 to 0.5 wt $\%$ Cu, 0 to 0.015 wt $\%$ S,0 to 1.0 wt $\%$ Mn, 0 to 1.0 wt $\%$ Si, 0 to 0.01 wt $\%$ Ca, 0 to $0 . 0 3 \mathrm { \ w t \ \% \ N } .$ 0 to 0.02 wt $\% 0$ , 0 to 4 wt $\%$ V, and 0 to 4 wt $\%$ W, wherein

the alloy satisfies the requirements and criteria listed below: a) $9 0 0 ^ { \circ } \mathrm { C } . { \leq } \gamma ^ { \prime }$ -solvus temperatures $1 0 3 0 ^ { \circ } \mathrm { C }$ at3 at $\% { \leq } \mathrm { A l } +$ Ti (at $\% ) { \leq } 5 . 6$ at $\%$ as well as 11.5 at $\% { \leq } \mathrm { C o } { \leq } 3 5$ at $\%$ ; b) stable microstructure after 500 h of aging annealing at $8 0 0 ^ { \mathrm { o } }$ C. and an $\mathrm { { A l / T i } }$ ratioâ‰¥5 (on the basis of the contents in at $\%$ ). 12. Use of the alloy according to claim 11, in engine construction, in furnace construction, in boiler construction, in power-plant construction. 13. Use of the alloy according to claim 11, as a structural part in oil and gas extraction engineering. 14. Use of the alloy according to claim 11, as a structural part in stationary gas and steam turbines. 15. Use of the alloy according to claim 11, as a weld filler material.
